Repository: TheJason11/polyimide-calculators

````markdown

# Polyimide Calculators (Zeus Polyimide Process Suite)

A set of production tools for polyimide-coated wire and related processes, built with Streamlit.

**Modules**
- **Wire Diameter Predictor** — tension-aware stretch model with per-run alpha calibration, reverse calculator, and CSV logging.
- **Runtime Calculator** — estimates runtime from finished footage and line speed.
- **Copper Wire Converter** — feet ⇄ pounds.
- **Coated Copper Converter** — two-material linear density and length/weight conversions.
- **PAA Usage** — solution usage for a given ID/wall/length, with scrap/hold-up/allowance.
- **Anneal Temp Estimator** — kNN + monotonic guard on diameter/dwell.

---

## Quick start

```bash
pip install -r requirements.txt
streamlit run app.py
````

---

## GitHub save (run history)

The app logs Wire Diameter Predictor runs to **`wire_diameter_runs.csv`** at the repo root.
To enable **remote saves** from the app:

1. Create a GitHub **personal access token**

   * **Fine-grained:** select this repo and grant **Repository → Contents: Read and write**
   * or **Classic:** scope `repo`
2. Add the following **secrets** (see next section), restart the app, and click **Save Run**.

> The app also writes a local CSV as a fallback. On Streamlit Cloud the local file is ephemeral, so GitHub saves are the durable history.

---

## Secrets

Provide these four values as TOML:

```toml
[gh]
token = "YOUR_GITHUB_TOKEN"
owner = "TheJason11"
repo  = "polyimide-calculators"
branch= "main"
```

* **Local dev:** create `.streamlit/secrets.toml` alongside `app.py` (do **not** commit this file).
* **Streamlit Cloud:** App → Settings → **Secrets** → paste the TOML.

> **Private repo note:** the history panel reads from GitHub. For private repos, switch the loader to use the authenticated Contents API (the app already writes with auth). If history looks empty on a private repo, either make the repo public or patch the loader to use an authenticated read.

---

## Data files

* `wire_diameter_runs.csv` — run history (the app will create/append). **Schema:**

```csv
date_time,starting_diameter_in,passes,line_speed_fpm,annealer_height_ft,annealer_temp_F,payoff_type,payoff_tension_lb,pred_final_od_in,actual_final_od_in,alpha_used,notes
```

**Example rows:**

```csv
2025-09-20 10:30:00,0.0823,30,8,14,825,"22"" Spool",10,0.08110,0.08100,0.26,benchmark run
2025-09-20 11:00:00,0.0415,10,15,14,825,Large,2,0.04110,0.04100,0.70,benchmark run
```

* `annealing_dataset_clean.csv` — source for the anneal temp estimator (`wire_dia,speed,annealer_ht,anneal_t`).

---

## Wire Diameter Predictor: how to use

1. **Fill inputs:** Start OD, Passes, Speed (FPM), Annealer Height (ft), Anneal Temp (°F), **Payoff Type** (`Large` or `22" Spool`), and **Payoff Tension (lbf)**.
2. **Alpha calibration:** Use **Quick Calibrate** with a known run (start & actual final) and click **Solve Alpha**.

   * Practical starting points: `α_Large ≈ 0.70`, `α_22" ≈ 0.25–0.27`.
3. **Predict** the final OD or use the **Reverse Calculator** to find the required start OD.
4. **Save Run** to log inputs, prediction, and `alpha_used` to the CSV (and GitHub if secrets are set).

**Model sketch**

* Stretch scales with **passes**, **temperature above 650 °F**, **dwell** (height/speed), and **tension-derived stress**.
* Payoff type multiplies effective tension (22″ typically stretches more at the same indicated pounds).
* `alpha` is a global scale; calibrate from your own runs.
* Optional residual learning applies small, local bias corrections once you’ve logged enough similar runs.

---

## Typical workflows

* **Day to day:** Calibrate α via Quick Calibrate for the current payoff type, then predict or reverse-solve. Save runs with actual finals to build history.
* **22″ vs Large diverge:** keep different α values per payoff type, or tune tension constants (σ\_ref, 22″ multiplier) in the advanced panel.
* **Private repo:** use an authenticated read for history (or keep the repo public).

---

File: annealing_dataset_clean.csv
Wire Dia,Speed,Annealer Ht,Anneal T
0.0045,18,8,715
0.0063,25,8,715
0.005,18,8,725
0.0071,20,8,730
0.0063,25,8,730
0.005,18,8,730
0.011,20,8,700
0.0196,15,8,740
0.0089,25,8,720
0.011,20,8,650
0.016,25,8,745
0.0125,18,8,740
0.011,18,8,690
0.018,15,8,690
0.0089,25,8,720
0.0071,18,8,730
0.028,16,8,750
0.02,20,8,720
0.021,18,8,750
0.005,18,8,650
0.0166,15,8,700
0.016,20,8,740
0.03,18,8,860
0.021,18,8,780
0.025,18,8,815
0.02,18,8,710
0.033,15,8,750
0.0385,15,8,800
0.035,15,8,800
0.028,18,8,830
0.0507,15,14,850
0.065,15,14,850
0.099,8,14,800
0.029,15,14,760
0.025,20,14,785
0.06,10,14,750
0.045,15,14,850
0.03,25,14,820
0.081,9,14,850
0.081,9,14,875
0.038,12,14,840
0.052,15,14,855
0.039,18,14,850
0.0363,15,14,820
0.0823,10,14,850
0.0415,15,14,785
0.0595,12,14,780
0.0183,18,8,715
0.0512,15,14,825
0.0162,25,8,750
0.0165,20,8,740
0.0338,25,14,840
0.0183,25,8,725
0.0663,15,14,900
0.0595,10,14,780
0.0546,12,14,750
0.0129,20,8,710
0.0324,18,14,725
0.0407,15,14,750
0.0546,12,14,730
0.0062,18,8,700
0.0153,20,8,720
0.0559,15,14,825
0.0113,22,8,680
0.0183,18,8,715
0.0458,16,14,785
0.0625,10,14,820
0.0204,16,8,710
0.0825,10,14,800
0.0113,18,8,690
0.005,18,8,715
0.0175,18,8,700
0.0205,20,8,720
0.0285,16,8,720
0.0205,20,14,730
0.0655,10,14,980
0.0543,14,14,800
0.038,15,14,860
0.0394,18,14,880
0.0755,12,14,980
0.0748,12,14,1000
0.0755,12,14,1000
0.035,18,14,840
0.0748,12,14,840
0.081,10,14,865
0.0592,13,14,800
0.0755,12,14,940
0.0697,12,14,840
0.0447,15,14,735
0.0338,18,14,755
0.0635,10,14,785
0.0344,18,14,730
0.0635,10,14,825
0.09,8.5,14,960
0.0853,5,14,805
0.0273,15,14,830
0.0378,12,14,815
0.03766,14,14,815
0.036,14,14,850
0.0385,14,14,820
0.0272,15,14,830
0.0455,12,14,830
0.0272,15,14,800
0.0516,12,14,800
0.0663,14,14,780
0.0622,10,14,820
0.0725,10,14,810
0.0905,10,14,820
0.0655,11,14,800
0.0566,11,14,875
0.0243,14,14,668
0.0803,8,14,840
0.0243,15,14,705
0.0595,12,14,775
0.0233,15,14,665
0.0566,12,14,795
0.0566,10,14,785
0.0399,12,14,825
0.0748,8,14,865
0.0678,12,14,850
0.0555,12,14,815
0.054,12,14,792
0.0295,12,14,710
0.0735,10,14,805
0.062,10,14,855
0.0735,8,14,780
0.0435,12,14,758
0.0615,10,14,875
0.0735,8,14,786
0.0605,10,14,825
0.0273,25,14,810
0.0246,25,14,800
0.0082,12,8,670
0.0074,12,8,645
0.0074,12,8,645
0.0082,12,8,670
0.0113,14,8,740
0.0112,12,8,680
0.00119,15,8,710
0.0153,12,8,730
0.0619,8,8,875
0.0168,12,8,700
0.0113,15,8,680
0.0059,10,8,660
0.0226,14,8,705
0.034,14,8,783
0.035,14,8,788
0.0118,15,8,680
0.0214,15,8,750
0.0213,13,8,750
0.0214,15,8,750
0.01101,15,8,690
0.0274,15,8,790
0.0124,15,8,683
0.0082,15,8,690
0.0555,8,8,895
0.0272,15,8,805
0.0102,15,8,685
0.0233,15,8,730
0.034,14,8,865
0.0115,13,8,695
0.0082,12,8,660
0.0272,15,8,795
0.0183,15,8,725
0.011,15,8,675
0.0225,15,8,743
0.0225,15,8,743
0.0336,15,8,800
0.0129,15,8,725
0.0272,25,8,985
0.0102,15,8,680
0.0243,14,8,770
0.0272,25,8,985
0.0272,25,8,994
0.0142,15,8,695
0.0383,12,8,760
0.0113,15,8,660
0.0305,14,8,740
0.0385,15,8,855
0.0653,8,8,995
0.0595,6,8,950
0.0465,10,8,905
0.0595,6,8,950
0.0394,10,8,750
0.0415,10,8,827
0.0165,10,8,700
0.0127,12,8,695
0.0113,15,8,688
0.0213,18,8,850
0.0123,15,8,700
0.0334,18,8,950
0.0203,18,8,770
0.0113,18,8,690
0.0113,20,8,700
0.0071,20,8,725
0.0435,12,8,930
0.021,18,8,845
0.0142,18,8,720
0.011,18,8,730
0.0102,20,8,690
0.0082,22,8,710

File: wire_diameter_runs.csv
date_time,starting_diameter_in,passes,line_speed_fpm,oven_hot_length_ft,oven_top_F,oven_mid_F,oven_bot_F,annealer_height_ft,annealer_temp_F,payoff_type,payoff_tension_lb,pred_final_od_in,actual_final_od_in,A_used,B_used,kA_used,kB_used,notes
,0.0129,15,15,6,250,350,600,8,,Large,0.4,,0.0126,,,,,
,0.0065,7,18,6,300,500,700,8,,Large,0.06,,0.0062,,,,,
,0.0183,18,18,6,325,525,725,8,,Large,0.3,,0.01775,,,,,
,0.0113,10,25,6,350,575,700,8,,Large,0.5,,0.01105,,,,,
,0.0285,12,15,12,300,550,700,8,,Large,2,,0.028,,,,,
,0.0366,21,12,12,300,500,700,8,,Large,3,,0.036,,,,,
,0.0335,10,15,12,300,450,750,8,,Large,2.5,,0.0325,,,,,
,0.0655,12,8,12,300,500,750,8,,Large,6,,0.0646,,,,,
,0.0435,25,12,12,300,450,750,8,,Large,4,,0.0429,,,,,
,0.048,25,15,12,300,450,650,14,,Large,2.8,,0.047,,,,,
,0.0415,10,10,12,300,500,700,14,,Large,3,,0.0411,,,,,
,0.0338,8,25,12,300,550,750,14,,Large,3,,0.0332,,,,,
,0.0559,25,15,12,325,500,700,14,,Large,3,0.0553,0.055,,,,,
,0.0823,30,10,12,325,525,700,14,,Large,10,0.0804,0.0806,,,,,
,0.0595,15,12,12,325,500,750,14,,Large,4,0.058,0.0588,,,,,
,0.0512,30,15,12,350,450,725,14,,Large,10,0.0507,0.0509,,,,,
,0.0609,15,10,12,300,450,700,14,,Large,4,0.0598,0.0601,,,,,

File: wire_diameter_runs.csv
date_time,starting_diameter_in,passes,line_speed_fpm,oven_hot_length_ft,oven_top_F,oven_mid_F,oven_bot_F,annealer_height_ft,annealer_temp_F,payoff_type,payoff_tension_lb,pred_final_od_in,actual_final_od_in,A_used,B_used,kA_used,kB_used,notes
,0.0129,15,15.0,6.0,250.0,350.0,600.0,8.0,680.0,Large,0.4,,0.0126,,,,,
,0.0065,7,18.0,6.0,300.0,500.0,700.0,8.0,700.0,Large,0.06,,0.0062,,,,,
,0.0183,18,18.0,6.0,325.0,525.0,725.0,8.0,715.0,Large,0.3,,0.01775,,,,,
,0.0113,10,25.0,6.0,350.0,575.0,700.0,8.0,735.0,Large,0.5,,0.01105,,,,,
,0.0285,12,15.0,12.0,300.0,550.0,700.0,8.0,800.0,Large,2.0,,0.028,,,,,
,0.0366,21,12.0,12.0,300.0,500.0,700.0,8.0,840.0,Large,3.0,,0.036,,,,,
,0.0335,10,15.0,12.0,300.0,450.0,750.0,8.0,800.0,Large,2.5,,0.0325,,,,,
,0.0655,12,8.0,12.0,300.0,500.0,750.0,8.0,990.0,Large,6.0,,0.0646,,,,,
,0.0435,25,12.0,12.0,300.0,450.0,750.0,8.0,930.0,Large,4.0,,0.0429,,,,,
,0.048,25,15.0,12.0,300.0,450.0,650.0,14.0,725.0,Large,2.8,,0.047,,,,,
,0.0415,10,10.0,12.0,300.0,500.0,700.0,14.0,785.0,Large,3.0,,0.0411,,,,,
,0.0338,8,25.0,12.0,300.0,550.0,750.0,14.0,840.0,Large,3.0,,0.0332,,,,,
,0.0559,25,15.0,12.0,325.0,500.0,700.0,14.0,825.0,Large,3.0,,0.055,,,,,
,0.0823,30,10.0,12.0,325.0,525.0,700.0,14.0,820.0,22 inch spool,10.0,,0.0806,,,,,
,0.0595,15,12.0,12.0,325.0,500.0,750.0,14.0,780.0,22 inch spool,4.0,,0.0588,,,,,
,0.0512,30,15.0,12.0,350.0,450.0,725.0,14.0,825.0,22 inch spool,10.0,,0.0509,,,,,
,0.0609,15,10.0,12.0,300.0,450.0,700.0,14.0,750.0,22 inch spool,4.0,,0.0601,,,,,
2025-09-25 14:46:06,0.0407,35,15.0,12.0,750.0,450.0,325.0,14.0,750.0,Large,3.0,0.0400586306959841,0.0392,4.690702e-09,9.203616e-12,0.0,0.0,
2025-10-07 17:16:13,0.0395,22,18.0,12.0,330.0,550.0,750.0,14.0,850.0,"22"" Spool",3.0,0.03854957000513877,0.0386,4.052425e-09,6.082631e-11,0.0,0.0,
